Repository: FAIRmat-NFDI/nomad-llm-extraction

# nomad-llm-extraction

A generalized LLM extraction pipeline for structured scientific data.

`nomad-llm-extraction` turns unstructured research-paper text into structured JSON by
combining an LLM backend with a user-supplied JSON schema.  It can be used standalone
with any JSON schema, or integrated with [NOMAD](https://nomad-lab.eu/) where NOMAD
`m_def` schemas serve as the schema source and domain-specific postprocessors map the
LLM output to NOMAD archive shapes.

The **perovskite solar cell** domain module
(`src/nomad_llm_extraction/domains/perovskite_solar_cell/`) is the reference
implementation.  Copy it as a starting point for new domains.

## Quick start

> **Prerequisite for LiteLLMEngine examples:** `litellm` is not bundled with the
> standard installation.  Install it separately before running the snippets below:
> ```sh
> pip install litellm
> ```

### Minimal example — any JSON schema, direct text input

```python
from nomad_llm_extraction.pipeline import ExtractionPipeline, PromptConfig
from nomad_llm_extraction.pipeline import InlineSchemaSource
from nomad_llm_extraction.pipeline.schema_filling.llm_engine import LiteLLMEngine

schema = {
    "type": "object",
    "properties": {
        "material": {"type": "string"},
        "efficiency": {"type": "number"},
    },
}

engine = LiteLLMEngine(model_name="gpt-4o", api_key="sk-...")
pipeline = ExtractionPipeline(
    engine=engine,
    schema_source=InlineSchemaSource(schema),

# ProcessingPipeline.apply(data, schema) drives the field-mapping transforms.

# nomad-llm-extraction

Repo for LLM data extraction

This `nomad` plugin was generated with `Cookiecutter` along with `@nomad`'s [`cookiecutter-nomad-plugin`](https://github.com/FAIRmat-NFDI/cookiecutter-nomad-plugin) template.

## Development

If you want to develop locally this plugin, clone the project and in the plugin folder, create a virtual environment (you can use Python 3.10, 3.11 or 3.12):
```sh
git clone https://github.com/FAIRmat-NFDI/nomad-llm-extraction.git
cd nomad-llm-extraction
python3.11 -m venv .pyenv
. .pyenv/bin/activate
```

Make sure to have `pip` upgraded:
```sh
pip install --upgrade pip
```

We recommend installing `uv` for fast pip installation of the packages:
```sh
pip install uv
```

Install the `nomad-lab` package:
```sh
uv pip install -e '.[dev]'
```

### Run the tests

You can run locally the tests:
```sh
python -m pytest -sv tests
```

where the `-s` and `-v` options toggle the output verbosity.

Our CI/CD pipeline produces a more comprehensive test report using the `pytest-cov` package. You can generate a local coverage report:
```sh
uv pip install pytest-cov
python -m pytest --cov=src tests
```

### Run linting and auto-formatting

We use [Ruff](https://docs.astral.sh/ruff/) for linting and formatting the code. Ruff auto-formatting is also a part of the GitHub workflow actions. You can run locally:
```sh
ruff check .
ruff format . --check
```

### Debugging

For interactive debugging of the tests, use `pytest` with the `--pdb` flag. We recommend using an IDE for debugging, e.g., _VSCode_. If that is the case, add the following snippet to your `.vscode/launch.json`:
```json
{
  "configurations": [
      {
        "name": "<descriptive tag>",
        "type": "debugpy",
        "request": "launch",
        "cwd": "${workspaceFolder}",
        "program": "${workspaceFolder}/.pyenv/bin/pytest",
        "justMyCode": true,
        "env": {
            "_PYTEST_RAISE": "1"
        },
        "args": [
            "-sv",
            "--pdb",
            "<path-to-plugin-tests>",
        ]
    }
  ]
}
```

where `<path-to-plugin-tests>` must be changed to the local path to the test module to be debugged.

The settings configuration file `.vscode/settings.json` automatically applies the linting and formatting upon saving the modified file.

### Documentation on Github pages

To view the documentation locally, install the related packages using:
```sh
uv pip install -r requirements_docs.txt
```

Run the documentation server:
```sh
mkdocs serve
```

## Adding this plugin to NOMAD

Currently, NOMAD has two distinct flavors that are relevant depending on your role as an user:
1. [A NOMAD Oasis](#adding-this-plugin-in-your-nomad-oasis): any user with a NOMAD Oasis instance.
2. [Local NOMAD installation and the source code of NOMAD](#adding-this-plugin-in-your-local-nomad-installation-and-the-source-code-of-nomad): internal developers.

### Adding this plugin in your NOMAD Oasis

Read the [NOMAD plugin documentation](https://nomad-lab.eu/prod/v1/staging/docs/howto/oasis/plugins_install.html) for all details on how to deploy the plugin on your NOMAD instance.

### Template update

We use [`cruft`](https://github.com/cruft/cruft) to update the project based on template changes. To run the check for updates locally, run `cruft update` in the root of the project. More details see the instructions on [`cruft` website](https://cruft.github.io/cruft/#updating-a-project).

File: nomad-llm-extraction/test_data/10.1002--aenm.202506634.json
{"cells":[{"perovskite_composition":{"formula":"(FA0.6MA0.4)Pb(I0.6Br0.4)3","sample_type":"Polycrystalline film","dimensionality":"3D","a_ions":[{"abbreviation":"FA","common_name":"Formamidinium","molecular_formula":"CH6N+","coefficient":"0.6"},{"abbreviation":"MA","common_name":"Methylammonium","molecular_formula":"CH5N+","coefficient":"0.4"}],"b_ions":[{"abbreviation":"Pb","common_name":"Lead","molecular_formula":"Pb2+","coefficient":"1"}],"x_ions":[{"abbreviation":"I","common_name":"Iodide","molecular_formula":"I-","coefficient":"0.6"},{"abbreviation":"Br","common_name":"Bromide","molecular_formula":"Br-","coefficient":"0.4"}],"bandgap":{"value":1.77,"unit":"eV"},"impurities":null,"additives":null},"device_architecture":"pin","pce":{"value":19.03,"unit":"%"},"jsc":{"value":18.2,"unit":"mA cm^-2"},"voc":{"value":1.244,"unit":"V"},"ff":{"value":84.02},"number_devices":null,"averaged_quantities":null,"active_area":{"value":0.094,"unit":"cm^2"},"light_source":{"type":"AM 1.5G","description":null,"light_intensity":{"value":100.0,"unit":"mW cm^-2"},"lamp":null},"encapsulated":null,"additional_notes":null,"stability":null,"layers":[{"name":"Glass","thickness":null,"functionality":"Substrate","deposition":null,"additional_treatment":null},{"name":"FTO","thickness":null,"functionality":"Substrate","deposition":null,"additional_treatment":null},{"name":"2PACz","thickness":null,"functionality":"Hole-transport","deposition":[{"step_name":null,"method":"Spin-coating","atmosphere":"Ar","temperature":{"value":100.0,"unit":"°C"},"duration":{"value":600.0,"unit":"s"},"antisolvent":null,"solution":{"compounds":null,"solutes":[{"name":"2PACz","concentration":{"value":0.001,"unit":"mol/L"}}],"volume":null,"temperature":null,"solvents":[{"name":"IPA","volume_fraction":null}]},"additional_parameters":{"spin_speed":"3000 rpm","spin_time":"30 s"}}],"additional_treatment":null},{"name":"(FA0.6MA0.4)Pb(I0.6Br0.4)3","thickness":null,"functionality":"Absorber","deposition":[{"step_name":null,"method":"Spin-coating","atmosphere":"Ar","temperature":null,"duration":null,"antisolvent":"CB","solution":{"compounds":null,"solutes":[{"name":"PbI2","concentration":{"value":1.35,"unit":"mol/L"}},{"name":"PbBr2","concentration":{"value":1.35,"unit":"mol/L"}},{"name":"FAI","concentration":{"value":1.35,"unit":"mol/L"}},{"name":"MABr","concentration":{"value":1.35,"unit":"mol/L"}}],"volume":null,"temperature":null,"solvents":[{"name":"DMF","volume_fraction":0.8},{"name":"DMSO","volume_fraction":0.2}]},"additional_parameters":{"spin_speed":"6000 rpm","spin_time":"30 s"}},{"step_name":null,"method":"Thermal-annealing","atmosphere":"Ar","temperature":{"value":100.0,"unit":"°C"},"duration":{"value":1200.0,"unit":"s"},"antisolvent":null,"solution":null,"additional_parameters":null}],"additional_treatment":null},{"name":"LiF","thickness":{"value":1.0,"unit":"nm"},"functionality":"Other","deposition":[{"step_name":null,"method":"Evaporation","atmosphere":"Vacuum","temperature":null,"duration":null,"antisolvent":null,"solution":null,"additional_parameters":null}],"additional_treatment":null},{"name":"C60","thickness":{"value":20.0,"unit":"nm"},"functionality":"Electron-transport","deposition":[{"step_name":null,"method":"Evaporation","atmosphere":"Vacuum","temperature":null,"duration":null,"antisolvent":null,"solution":null,"additional_parameters":null}],"additional_treatment":null},{"name":"SnO2","thickness":{"value":25.0,"unit":"nm"},"functionality":"Electron-transport","deposition":[{"step_name":null,"method":"ALD","atmosphere":"Other","temperature":{"value":90.0,"unit":"°C"},"duration":null,"antisolvent":null,"solution":null,"additional_parameters":null}],"additional_treatment":null},{"name":"Cu","thickness":{"value":100.0,"unit":"nm"},"functionality":"Contact","deposition":[{"step_name":null,"method":"Evaporation","atmosphere":"Vacuum","temperature":null,"duration":null,"antisolvent":null,"solution":null,"additional_parameters":null}],"additional_treatment":null}]},{"perovskite_composition":{"formula":"(FA0.6MA0.4)Pb(I0.6Br0.4)3","sample_type":"Polycrystalline film","dimensionality":"3D","a_ions":[{"abbreviation":"FA","common_name":"Formamidinium","molecular_formula":"CH6N+","coefficient":"0.6"},{"abbreviation":"MA","common_name":"Methylammonium","molecular_formula":"CH5N+","coefficient":"0.4"}],"b_ions":[{"abbreviation":"Pb","common_name":"Lead","molecular_formula":"Pb2+","coefficient":"1"}],"x_ions":[{"abbreviation":"I","common_name":"Iodide","molecular_formula":"I-","coefficient":"0.6"},{"abbreviation":"Br","common_name":"Bromide","molecular_formula":"Br-","coefficient":"0.4"}],"bandgap":{"value":1.77,"unit":"eV"},"impurities":null,"additives":null},"device_architecture":"pin","pce":{"value":19.63,"unit":"%"},"jsc":{"value":18.23,"unit":"mA cm^-2"},"voc":{"value":1.274,"unit":"V"},"ff":{"value":84.52},"number_devices":null,"averaged_quantities":null,"active_area":{"value":0.094,"unit":"cm^2"},"light_source":{"type":"AM 1.5G","description":null,"light_intensity":{"value":100.0,"unit":"mW cm^-2"},"lamp":null},"encapsulated":null,"additional_notes":null,"stability":null,"layers":[{"name":"Glass","thickness":null,"functionality":"Substrate","deposition":null,"additional_treatment":null},{"name":"FTO","thickness":null,"functionality":"Substrate","deposition":null,"additional_treatment":null},{"name":"2PACz","thickness":null,"functionality":"Hole-transport","deposition":[{"step_name":null,"method":"Spin-coating","atmosphere":"Ar","temperature":{"value":100.0,"unit":"°C"},"duration":{"value":600.0,"unit":"s"},"antisolvent":null,"solution":{"compounds":null,"solutes":[{"name":"2PACz","concentration":{"value":0.001,"unit":"mol/L"}}],"volume":null,"temperature":null,"solvents":[{"name":"IPA","volume_fraction":null}]},"additional_parameters":{"spin_speed":"3000 rpm","spin_time":"30 s"}}],"additional_treatment":null},{"name":"(FA0.6MA0.4)Pb(I0.6Br0.4)3","thickness":null,"functionality":"Absorber","deposition":[{"step_name":null,"method":"Spin-coating","atmosphere":"Ar","temperature":null,"duration":null,"antisolvent":"CB","solution":{"compounds":null,"solutes":[{"name":"PbI2","concentration":{"value":1.35,"unit":"mol/L"}},{"name":"PbBr2","concentration":{"value":1.35,"unit":"mol/L"}},{"name":"FAI","concentration":{"value":1.35,"unit":"mol/L"}},{"name":"MABr","concentration":{"value":1.35,"unit":"mol/L"}}],"volume":null,"temperature":null,"solvents":[{"name":"DMF","volume_fraction":0.8},{"name":"DMSO","volume_fraction":0.2}]},"additional_parameters":{"spin_speed":"6000 rpm","spin_time":"30 s"}},{"step_name":null,"method":"Thermal-annealing","atmosphere":"Ar","temperature":{"value":100.0,"unit":"°C"},"duration":{"value":1200.0,"unit":"s"},"antisolvent":null,"solution":null,"additional_parameters":null}],"additional_treatment":null},{"name":"LiF","thickness":{"value":1.0,"unit":"nm"},"functionality":"Other","deposition":[{"step_name":null,"method":"Evaporation","atmosphere":"Vacuum","temperature":null,"duration":null,"antisolvent":null,"solution":null,"additional_parameters":null}],"additional_treatment":null},{"name":"C60","thickness":{"value":20.0,"unit":"nm"},"functionality":"Electron-transport","deposition":[{"step_name":null,"method":"Evaporation","atmosphere":"Vacuum","temperature":null,"duration":null,"antisolvent":null,"solution":null,"additional_parameters":null}],"additional_treatment":null},{"name":"SnO2","thickness":{"value":25.0,"unit":"nm"},"functionality":"Electron-transport","deposition":[{"step_name":null,"method":"ALD","atmosphere":"Other","temperature":{"value":90.0,"unit":"°C"},"duration":null,"antisolvent":null,"solution":null,"additional_parameters":null}],"additional_treatment":null},{"name":"Cu","thickness":{"value":100.0,"unit":"nm"},"functionality":"Contact","deposition":[{"step_name":null,"method":"Evaporation","atmosphere":"Vacuum","temperature":null,"duration":null,"antisolvent":null,"solution":null,"additional_parameters":null}],"additional_treatment":null}]},{"perovskite_composition":{"formula":"(FA0.6MA0.4)Pb(I0.6Br0.4)3","sample_type":"Polycrystalline film","dimensionality":"3D","a_ions":[{"abbreviation":"FA","common_name":"Formamidinium","molecular_formula":"CH6N+","coefficient":"0.6"},{"abbreviation":"MA","common_name":"Methylammonium","molecular_formula":"CH5N+","coefficient":"0.4"}],"b_ions":[{"abbreviation":"Pb","common_name":"Lead","molecular_formula":"Pb2+","coefficient":"1"}],"x_ions":[{"abbreviation":"I","common_name":"Iodide","molecular_formula":"I-","coefficient":"0.6"},{"abbreviation":"Br","common_name":"Bromide","molecular_formula":"Br-","coefficient":"0.4"}],"bandgap":{"value":1.77,"unit":"eV"},"impurities":null,"additives":null},"device_architecture":"pin","pce":{"value":19.55,"unit":"%"},"jsc":{"value":18.33,"unit":"mA cm^-2"},"voc":{"value":1.284,"unit":"V"},"ff":{"value":84.02},"number_devices":null,"averaged_quantities":null,"active_area":{"value":0.094,"unit":"cm^2"},"light_source":{"type":"AM 1.5G","description":null,"light_intensity":{"value":100.0,"unit":"mW cm^-2"},"lamp":null},"encapsulated":null,"additional_notes":null,"stability":null,"layers":[{"name":"Glass","thickness":null,"functionality":"Substrate","deposition":null,"additional_treatment":null},{"name":"FTO","thickness":null,"functionality":"Substrate","deposition":null,"additional_treatment":null},{"name":"2PACz","thickness":null,"functionality":"Hole-transport","deposition":[{"step_name":null,"method":"Spin-coating","atmosphere":"Ar","temperature":{"value":100.0,"unit":"°C"},"duration":{"value":600.0,"unit":"s"},"antisolvent":null,"solution":{"compounds":null,"solutes":[{"name":"2PACz","concentration":{"value":0.001,"unit":"mol/L"}}],"volume":null,"temperature":null,"solvents":[{"name":"IPA","volume_fraction":null}]},"additional_parameters":{"spin_speed":"3000 rpm","spin_time":"30 s"}}],"additional_treatment":null},{"name":"(FA0.6MA0.4)Pb(I0.6Br0.4)3","thickness":null,"functionality":"Absorber","deposition":[{"step_name":null,"method":"Spin-coating","atmosphere":"Ar","temperature":null,"duration":null,"antisolvent":"CB","solution":{"compounds":null,"solutes":[{"name":"PbI2","concentration":{"value":1.35,"unit":"mol/L"}},{"name":"PbBr2","concentration":{"value":1.35,"unit":"mol/L"}},{"name":"FAI","concentration":{"value":1.35,"unit":"mol/L"}},{"name":"MABr","concentration":{"value":1.35,"unit":"mol/L"}}],"volume":null,"temperature":null,"solvents":[{"name":"DMF","volume_fraction":0.8},{"name":"DMSO","volume_fraction":0.2}]},"additional_parameters":{"spin_speed":"6000 rpm","spin_time":"30 s"}},{"step_name":null,"method":"Thermal-annealing","atmosphere":"Ar","temperature":{"value":100.0,"unit":"°C"},"duration":{"value":1200.0,"unit":"s"},"antisolvent":null,"solution":null,"additional_parameters":null}],"additional_treatment":null},{"name":"LiF","thickness":{"value":1.0,"unit":"nm"},"functionality":"Other","deposition":[{"step_name":null,"method":"Evaporation","atmosphere":"Vacuum","temperature":null,"duration":null,"antisolvent":null,"solution":null,"additional_parameters":null}],"additional_treatment":null},{"name":"Li-TFSI","thickness":null,"functionality":"Other","deposition":[{"step_name":null,"method":"Spin-coating","atmosphere":"Ar","temperature":{"value":65.0,"unit":"°C"},"duration":{"value":300.0,"unit":"s"},"antisolvent":null,"solution":{"compounds":null,"solutes":[{"name":"Li-TFSI","concentration":{"value":0.00005,"unit":"mol/L"}}],"volume":null,"temperature":null,"solvents":[{"name":"IPA","volume_fraction":null}]},"additional_parameters":{"spin_speed":"4000 rpm","spin_time":"30 s"}}],"additional_treatment":null},{"name":"C60","thickness":{"value":20.0,"unit":"nm"},"functionality":"Electron-transport","deposition":[{"step_name":null,"method":"Evaporation","atmosphere":"Vacuum","temperature":null,"duration":null,"antisolvent":null,"solution":null,"additional_parameters":null}],"additional_treatment":null},{"name":"SnO2","thickness":{"value":25.0,"unit":"nm"},"functionality":"Electron-transport","deposition":[{"step_name":null,"method":"ALD","atmosphere":"Other","temperature":{"value":90.0,"unit":"°C"},"duration":null,"antisolvent":null,"solution":null,"additional_parameters":null}],"additional_treatment":null},{"name":"Cu","thickness":{"value":100.0,"unit":"nm"},"functionality":"Contact","deposition":[{"step_name":null,"method":"Evaporation","atmosphere":"Vacuum","temperature":null,"duration":null,"antisolvent":null,"solution":null,"additional_parameters":null}],"additional_treatment":null}]},{"perovskite_composition":{"formula":"(FA0.7MA0.3)(Pb0.5Sn0.5)I3","sample_type":"Polycrystalline film","dimensionality":"3D","a_ions":[{"abbreviation":"FA","common_name":"Formamidinium","molecular_formula":"CH6N+","coefficient":"0.7"},{"abbreviation":"MA","common_name":"Methylammonium","molecular_formula":"CH5N+","coefficient":"0.3"}],"b_ions":[{"abbreviation":"Pb","common_name":"Lead","molecular_formula":"Pb2+","coefficient":"0.5"},{"abbreviation":"Sn","common_name":"Tin","molecular_formula":"Sn2+","coefficient":"0.5"}],"x_ions":[{"abbreviation":"I","common_name":"Iodide","molecular_formula":"I-","coefficient":"3"}],"bandgap":null,"impurities":null,"additives":null},"device_architecture":"pin","pce":{"value":23.24,"unit":"%"},"jsc":{"value":33.18,"unit":"mA cm^-2"},"voc":{"value":0.866,"unit":"V"},"ff":{"value":80.89},"number_devices":null,"averaged_quantities":null,"active_area":null,"light_source":{"type":"AM 1.5G","description":null,"light_intensity":{"value":100.0,"unit":"mW cm^-2"},"lamp":null},"encapsulated":null,"additional_notes":null,"stability":null,"layers":[{"name":"Glass","thickness":null,"functionality":"Substrate","deposition":null,"additional_treatment":null},{"name":"TCO","thickness":null,"functionality":"Substrate","deposition":null,"additional_treatment":null},{"name":"PEDOT:PSS","thickness":null,"functionality":"Hole-transport","deposition":[{"step_name":null,"method":"Spin-coating","atmosphere":"Air","temperature":{"value":140.0,"unit":"°C"},"duration":{"value":1200.0,"unit":"s"},"antisolvent":null,"solution":null,"additional_parameters":{"spin_speed":"6000 rpm","spin_time":"30 s"}}],"additional_treatment":null},{"name":"(FA0.7MA0.3)(Pb0.5Sn0.5)I3","thickness":null,"functionality":"Absorber","deposition":[{"step_name":null,"method":"Spin-coating","atmosphere":"Ar","temperature":null,"duration":null,"antisolvent":"toluene","solution":{"compounds":null,"solutes":[{"name":"FAI","concentration":{"value":2.2,"unit":"mol/L"}},{"name":"MAI","concentration":{"value":2.2,"unit":"mol/L"}},{"name":"SnI2","concentration":{"value":2.2,"unit":"mol/L"}},{"name":"PbI2","concentration":{"value":2.2,"unit":"mol/L"}}],"volume":null,"temperature":null,"solvents":[{"name":"DMF","volume_fraction":0.75},{"name":"DMSO","volume_fraction":0.25}]},"additional_parameters":{"spin_speed_1":"1000 rpm","spin_time_1":"5 s","spin_speed_2":"4000 rpm","spin_time_2":"40 s"}},{"step_name":null,"method":"Thermal-annealing","atmosphere":"Ar","temperature":{"value":60.0,"unit":"°C"},"duration":{"value":120.0,"unit":"s"},"antisolvent":null,"solution":null,"additional_parameters":null},{"step_name":null,"method":"Thermal-annealing","atmosphere":"Ar","temperature":{"value":100.0,"unit":"°C"},"duration":{"value":600.0,"unit":"s"},"antisolvent":null,"solution":null,"additional_parameters":null}],"additional_treatment":null},{"name":"C60","thickness":{"value":20.0,"unit":"nm"},"functionality":"Electron-transport","deposition":[{"step_name":null,"method":"Evaporation","atmosphere":"Vacuum","temperature":null,"duration":null,"antisolvent":null,"solution":null,"additional_parameters":null}],"additional_treatment":null},{"name":"BCP","thickness":{"value":5.0,"unit":"nm"},"functionality":"Electron-transport","deposition":[{"step_name":null,"method":"Evaporation","atmosphere":"Vacuum","temperature":null,"duration":null,"antisolvent":null,"solution":null,"additional_parameters":null}],"additional_treatment":null},{"name":"Cu","thickness":{"value":100.0,"unit":"nm"},"functionality":"Contact","deposition":[{"step_name":null,"method":"Evaporation","atmosphere":"Vacuum","temperature":null,"duration":null,"antisolvent":null,"solution":null,"additional_parameters":null}],"additional_treatment":null}]},{"perovskite_composition":{"formula":"(FA0.6MA0.4)Pb(I0.6Br0.4)3","sample_type":"Polycrystalline film","dimensionality":"3D","a_ions":[{"abbreviation":"FA","common_name":"Formamidinium","molecular_formula":"CH6N+","coefficient":"0.6"},{"abbreviation":"MA","common_name":"Methylammonium","molecular_formula":"CH5N+","coefficient":"0.4"}],"b_ions":[{"abbreviation":"Pb","common_name":"Lead","molecular_formula":"Pb2+","coefficient":"1"}],"x_ions":[{"abbreviation":"I","common_name":"Iodide","molecular_formula":"I-","coefficient":"0.6"},{"abbreviation":"Br","common_name":"Bromide","molecular_formula":"Br-","coefficient":"0.4"}],"bandgap":{"value":1.77,"unit":"eV"},"impurities":null,"additives":null},"device_architecture":"pin","pce":{"value":28.41,"unit":"%"},"jsc":{"value":16.55,"unit":"mA cm^-2"},"voc":{"value":2.076,"unit":"V"},"ff":{"value":82.67},"number_devices":null,"averaged_quantities":null,"active_area":null,"light_source":{"type":"AM 1.5G","description":null,"light_intensity":{"value":100.0,"unit":"mW cm^-2"},"lamp":null},"encapsulated":null,"additional_notes":"Monolithic all-perovskite tandem solar cell with LiF/Li-T interlayer","stability":null,"layers":[{"name":"Glass","thickness":null,"functionality":"Substrate","deposition":null,"additional_treatment":null},{"name":"TCO","thickness":null,"functionality":"Substrate","deposition":null,"additional_treatment":null},{"name":"2PACz","thickness":null,"functionality":"Hole-transport","deposition":null,"additional_treatment":null},{"name":"(FA0.6MA0.4)Pb(I0.6Br0.4)3","thickness":null,"functionality":"Absorber","deposition":null,"additional_treatment":null},{"name":"LiF","thickness":{"value":1.0,"unit":"nm"},"functionality":"Other","deposition":null,"additional_treatment":null},{"name":"Li-TFSI","thickness":null,"functionality":"Other","deposition":null,"additional_treatment":null},{"name":"C60","thickness":null,"functionality":"Electron-transport","deposition":null,"additional_treatment":null},{"name":"SnO2","thickness":null,"functionality":"Electron-transport","deposition":null,"additional_treatment":null},{"name":"GO","thickness":null,"functionality":"Other","deposition":null,"additional_treatment":null},{"name":"PEDOT:PSS","thickness":null,"functionality":"Hole-transport","deposition":null,"additional_treatment":null},{"name":"(FA0.7MA0.3)(Pb0.5Sn0.5)I3","thickness":null,"functionality":"Absorber","deposition":null,"additional_treatment":null},{"name":"C60","thickness":null,"functionality":"Electron-transport","deposition":null,"additional_treatment":null},{"name":"BCP","thickness":null,"functionality":"Electron-transport","deposition":null,"additional_treatment":null},{"name":"Cu","thickness":null,"functionality":"Contact","deposition":null,"additional_treatment":null}]}]}
